Repository: breadbread1984/exp20240826

# Introduction

the experimental code

# Usage

## list technical terms in field of sulfide electrolyte

```shell
python3 list_terms.py --n <how many terms> --model (llama3|qwen2)
```

## create term web

```shell
python3 create_nym_web.py --output <path/to/output/cypher>
```

import graph database into neo4j

```shell
cat output.cypher | cypher-shell -a <host> -u <username> -p <password> -d <database>
```

## create vectordb

### create vectordb from wiki extracted terms

```shell
python3 create_vector_db.py --host <host> --username <username> --password <password> --database <database> --output <path/to/vectordb>
```

| prebuilt vectordb | url |
|-------------------|-----|
| vectordb.tar.gz   | https://drive.google.com/file/d/1Eqnu5dr0ovmzVSdLzsu7hM6AcPAJY34_/view?usp=sharing |

### create vectordb from Zhao Ying extracted terms

```shell
echo "create database byllm; create database mner; create database wikift;" | cypher-shell -a bolt://localhost:
7687 -u neo4j -p neo4j -d neo4j
cat zhaoying_graph_db/byllm.cypher | cypher-shell -a bolt://localhost:7687 -u neo4j -p neo4j -d byllm
cat zhaoying_graph_db/mner.cypher | cypher-shell -a bolt://localhost:7687 -u neo4j -p neo4j -d mner
cat zhaoying_graph_db/wikift.cypher | cypher-shell -a bolt://localhost:7687 -u neo4j -p neo4j -d wikift
python3 create_vector_db_zy.py --host <host> --username <username> --password <password> --output <path/to/vectordb>
```

| prebuilt vectordb | url |
|-------------------|-----|
| vectordb_zy.tar.gz | https://drive.google.com/file/d/1E4TQ3-6ZuvQKbw3HE3Po4frGzdGF_UiF/view?usp=sharing |

## retrieve key words from text

```shell
bash batch_retriever.sh
bash batch_retriever_zy.sh
```

the output files are under directory ***output***.

## spacy NER from text

```shell
bash batch_spacy.sh
```

the output files are under directory ***output_spacy***

## extract all entities from text

```shell
bash batch_entities.sh
```

File: documents/Degradation Mechanism of All-Solid-State Li-Metal Batteries Studied by Electrochemical Impedance Spectroscopy.txt
Solid-state Li-metal batteries have the potential to achieve both high safety and high energy densities. Among various solid-state fast-ion conductors, the garnet-type Li7La3Zr2O12 (LLZO) is one of the few that are stable to Li metal. However, the large interfacial resistance between LLZO and cathode materials severely limits the practical application of LLZO. Here a LiCoO2 (LCO) film was deposited onto an Al-doped LLZO substrate at room temperature by aerosol deposition, and a low interfacial resistance was achieved. The LCO particles were precoated by Li3BO3 (LBO), which melted to join the LCO particles to the LLZO substrate at heating. All-solid-state Li/LLZO/LBO-LCO cells could deliver an initial discharge capacity of 128 mAh g–1 at 0.2 C and 60 °C and demonstrated relatively high capacity retention of 87% after 30 cycles. The cell degradation mechanism was studied by electrochemical impedance spectroscopy (EIS) and was found to be mainly related to the increase of the interfacial resistance between LBO and LCO. In-situ SEM analysis verified the hypothesis that the increase of the interfacial resistance was caused primarily by interfacial cracking upon cycling. This study demonstrated the capability of EIS as a powerful nondestructive in-situ technique to investigate the failure mechanisms of all-solid-state batteries.

File: documents/Formation Processes of a Solid Electrolyte Interphase at a Silicon⁄Sulfide Electrolyte Interface in a Model All-Solid-State Li-Ion Battery.txt
Understanding the electrochemical reactions at the interface between a Si anode and a solid sulfide electrolyte is essential in improving the cycle stabilities of Si anodes in all-solid-state batteries (ASSBs). Highly dense Si films with very low roughnesses of <1 nm were fabricated at room temperature via cathodic arc plasma deposition, which led to the formation of a Si/sulfide electrolyte model interface. Li (de)alloying through the model interface hardly occurred during the first cycle, whereas it proceeded stably in subsequent cycles. Hard X-ray photoelectron spectroscopy and neutron reflectometry directly revealed that the reduction or oxidation of the interfacial component or Li3PS4 electrolyte occurred during the first cycle. Consequently, an interfacial layer with a thickness of 13 nm and primarily composed of Li2S, SiS2, and P2S5 glasses was formed during the first cycle. The interfacial layer acted as a Li-conductive, electron-insulating solid electrolyte interphase (SEI) that provided reversible (de)lithiation. Our model interface directly demonstrates the electrochemical reaction processes at the Si/Li3PS4 interface and provides insights into the structures and electrochemical properties of SEIs to activate the (de)lithiation of Si anodes using a sulfide electrolyte.

File: documents/Immense Reduction in Interfacial Resistance between Sulfide Electrolyte and Positive Electrode.txt
Low interfacial resistance between the solid sulfide electrolyte and the electrode is critical for developing all-solid-state Li batteries; however, the origin of interfacial resistance has not been quantitatively reported in the literature. This study reports the resistance values across the interface between an amorphous Li3PS4 solid electrolyte and a LiCoO2(001) epitaxial thin film electrode in a thin-film Li battery model. High interfacial resistance is observed, which is attributed to the spontaneous formation of an interfacial layer between the solid electrolyte and the positive electrode upon contact. That is, the interfacial resistance originates from an interphase mixed layer instead of a space charge layer. The introduction of a 10 nm thick Li3PO4 buffer layer between the solid electrolyte and positive electrode layers suppresses the formation of the interphase mixed layer, thereby leading to a 2800-fold decrease in the interfacial resistance. These results provide insight into reducing the interfacial resistance of all-solid-state Li batteries with sulfide electrolytes by utilizing buffer layers.

File: documents/Ni-Rich Layered Oxide Cathodes⁄Sulfide Electrolyte Interface in Solid-State Lithium Battery.txt
Because of the high specific capacity and low cost, Ni-rich layered oxide (NRLO) cathodes are one of the most promising cathode candidates for the next high-energy-density lithium-ion batteries. However, they face structure and interface instability challenges, especially the battery safety risk caused by using an intrinsic flammable organic liquid electrolyte. In this regard, a solid electrolyte with high safety is of great significance to promote the development of energy storage. Among them, sulfide electrolytes are considered to be the most potential substitutes for liquid electrolytes because of their high ionic conductivity and good processing properties. Nevertheless, the interfacial incompatibility between the sulfide electrolyte and NRLO cathode is the critical challenge for high-performance sulfide all-solid-state lithium batteries (ASSLBs). In this review, we summarize the problems of the Ni-rich cathode/sulfide solid electrolyte interface and the strategies to improve the interface stability. On the basis of these insights, we highlight the scientific problems and technological challenges that need to be resolved urgently and propose several potential directions to further improve the interface stability. The objective of this study is to provide a comprehensive understanding and insightful recommendations for the enhancement of the sulfide ASSLBs with NRLO cathode.

File: documents/Sulfide Electrolyte Suppressing Side Reactions in Composite Positive Electrodes for All-Solid-State Lithium Batteries.txt
Long-lasting all-solid-state batteries can be achieved by preventing side reactions in the composite electrodes comprising electrode active materials and solid electrolytes. Typically, the battery performance can be enhanced through the use of robust solid electrolytes that are resistant to oxidation and decomposition. In this study, the thermal stability of sulfide solid electrolytes Li3PS4 and Li4SnS4 toward oxide positive electrode active materials was estimated by investigating the occurrence of side reactions at the electrolyte–electrode interfaces when the composite electrodes are heated in an accelerated aging test: Li4SnS4 showed higher thermal stability because of the suppression of the substitution reaction between S and O. Moreover, thermally stable sulfide solid electrolytes are amenable to an improved cell construction process. The sintering (pelletizing and subsequent heating) of the composite electrodes with Li4SnS4 as the solid electrolyte allowed the manufacture of dense electrodes that exhibited increased ionic conductivity, thereby enhancing the battery performance.

File: documents/Suppressing Unfavorable Interfacial Reactions Using Polyanionic Oxides as Efficient Buffer Layers: Low-Cost Li3PO4 Coatings for Sulfide-Electrolyte-Based All-Solid-State Batteries.txt
The poor electrochemical performance of all solid-state batteries (ASSBs) that use sulfide electrolytes can be attributed to undesirable side reactions at the cathode/sulfide-electrolyte interface; this issue can be addressed via surface coating. Ternary oxides such as LiNbO3 and Li2ZrO3 are generally used as coating materials because of their high chemical stabilities and ionic conductivities. However, their relative high cost discourages their use in mass production. In this study, Li3PO4 was introduced as a coating material for ASSBs, because phosphates possess good chemical stabilities and ionic conductivities. Phosphates also prevent the exchange of S2– and O2– in the electrolyte and cathode and, thus, inhibit interfacial side reactions caused by ionic exchange, because they contain the same anion (O2–) and cation (P5+) species as those present in the cathode and sulfide electrolyte, respectively. Furthermore, the Li3PO4 coatings can be prepared using low-cost source materials such as polyphosphoric acid and lithium acetate. We investigated the electrochemical performance of the Li3PO4 -coated cathodes and found that the Li3PO4 coating significantly improved the discharge capacities, rate capabilities, and cyclic performances of the all-solid-state cell. While the discharge capacity of the pristine cathode was ∼181 mAh·g–1, that of 0.15 wt % Li3PO4 -coated cathode was ∼194–195 mAh·g–1. And the capacity retention of the Li3PO4 -coated cathode over 50 cycles was much superior (∼84–85%) to that of the pristine sample (∼72%). Simultaneously, the Li3PO4 coating reduced the side reactions and interdiffusion at the cathode/sulfide-electrolyte interfaces. The results of this study demonstrate the potential of low-cost polyanionic oxides, such as Li3PO4, as commercial coating materials for ASSBs.

File: documents/adhesive sulfide solid electrolyte interface for lithium metal batteries.txt
All solid-state Li metal batteries have drawn extensive attention because of the limited side reaction and consequent safety character. The applications of Li metal anodes are indispensable for realizing high energy density but still face many obstacles. One of the critical issues is the contact failure of the solid/solid interface. The rigid interface between a sulfide electrolyte and Li anode cannot afford the volume variation during cycling. Herein, we design an adhesive solid-state electrolyte film, which is supported by hot melt adhesive porous membranes for anode protection. The Li symmetric cells and all solid-state batteries based on adhesive electrolyte layers all exhibit enhanced long cyclic stability and suppressed voltage polarization. The peel strength tests confirm that the electrolyte layers decorated with adhesive components can offer intimate Li metal/electrolyte physical contact and withstand the volume variation of the Li anode. The adhesion force from porous membranes is believed to play a vital role in maintaining solid−solid interfacial contact stability. This work gives a new insight for interface engineering in all solid-state Li metal batteries.

File: documents/advanced sulfide solid electrolyte nabled by nitrogen doping.txt
All-solid-state lithium batteries (ASSLBs) are being considered as the ultimate solution to the safety issue of current lithium ion batteries which use flammable organic electrolyte. The properties of the solid electrolyte, the most important component in ASSLBs, largely affect the electrode/electrolyte interfacial behavior and eventually the performance of ASSLBs. Sulfide electrolytes are considered as one of the most promising solid electrolyte for ASSLBs because of its excellent mechanical properties. However, they suffer from poor electrochemical stability and lithium dendrite formation. In this thesis, I demonstrated that the nitrogen-doped sulfide solid electrolyte system (75-1.5x)Li2S-25P2S 5-xLi3N showed comprehensive performance improvements. The ionic conductivity is enhanced and the interfacial resistance between Li anode and solid electrolyte gets reduced by over 80%. The dendrite formation in solid electrolyte could also be effectively suppressed with the critical current density enhanced by 70%. The simultaneous improvement make it a promising solid electrolyte for ASSLBs.

File: documents/evaluation of mg-based electrolyte solutions for rechargeable mg batteries.txt
One of the greatest challenges toward rechargeable magnesium batteries is the development of noncorrosive electro- lyte solutions with high anodic stability that can support reversible Mg deposition/dissolution. In the last few years, magnesium electrolyte solutions based on Cl-free fluorinated alkoxyborates were investigated for Mg batteries due to their high anodic stability and ionic conductivity and the possibility of reversible deposition/ dissolution in ethereal solvents. Here, the electrochemical performance of Mg[B(hexafluoroisopropanol)4] 2/dimethoxy- ethane (Mg[B(HFIP)4]2/DME) solutions was examined. These electrolyte solutions require a special “conditioning” pretreatment that removes undesirable active moieties. Such a process was developed and explored, and basic scientific issues related to the mechanism by which it affects Mg deposition/dissolution were addressed. The chemical changes that occur during the conditioning process were examined. Mg[B(HFIP)4]2/DME solutions were found to enable reversible Mg deposition, albeit with a relatively low Coulombic efficiency of 95% during the first cycles. Prolonged deposition/dissolution cycling tests demonstrate a stable behavior of magnesium electrodes. Overall, this system presents a reasonable electrolyte solution and can serve as a basis for future efforts to develop chlorine-free alternatives for secondary magnesium batteries. It is clear that such a conditioning process is mandatory, as it removes reactive contaminants that lead to unavoidable passivation and deactivation of Mg electrodes from the solution.

File: documents/fabrication of li metal-sulfide solid electrolyte interface using ultrasonic-assisted fusion welding process.txt
To realize all-solid-state Li metal batteries, developing a technology that effectively joins Li metal with inorganic solid electrolytes is important. The ultrasonic- assisted fusion welding process, a novel process for joining Li metal and solid electrolytes, has the potential to offer advantages that cannot be obtained by the conventional pressing process of solid−solid joining because it uses molten Li. In this study, to investigate the applicability of this process to the joining of Li metal and sulfide solid electrolytes, amorphous Li3PS4 was used as an electrolyte, and the interface conditions and electrochemical properties were evaluated. Molten Li filled the roughness of the surface of the pelletized electrolyte, and the fabricated Li−Li3PS4 interface was in close contact without voids. Impedance analysis, SEM observations, and XPS depth profile analysis did not detect high-resistive layers. In the Li symmetric cells prepared by this process, electrochemical properties such as critical current density and repeated Li stripping/plating for 100 h were comparable or superior to the cells prepared by the conventional cold isostatic pressing process. Furthermore, this process achieved the joining of Li to the Li3PS4 thin-film sheet without a short circuit. Repeated charge− discharge cycles have been successfully demonstrated in the Li|Li3PS4|Li4Ti5O12 battery configuration.

File: documents/investigation of sulfide-based solid electrolytes for sodium all-solid-state rechargable batteries.txt
All-solid-state sodium-ion batteries are promising candidates for large-scale energy storage applications. The key enabler for an all-solid-state architecture is a sodium solid electrolyte that exhibits high Na+ conductivity at ambient temperatures, as well as excellent phase and electrochemical stability. In this work, we present the synthesis of a novel Cl- doped tetragonal Na3PS4 (t-Na3-xPS4-xClx) solid electrolyte with a room-temperature Na+ conductivity exceeding 1 mS cm-1. We demonstrate that an all-solid-state TiS2/ t-Na3-xPS4- xClx/Na cell utilizing this solid electrolyte can be cycled at room-temperature at a rate of ix C/10 with a capacity of over 100 mAh g-1 over 10 cycles. Finally, we provide experimental evidence that this excellent electrochemical performance is not only due to the high Na+ conductivity of the solid electrolyte, but also due to the effect that “salting” Na3PS4 has on the formation of an electronically insulating, ionically conducting solid electrolyte interphase.
