Repository: breadbread1984/exp20240826

# Introduction

the experimental code

# Usage

## list technical terms in field of sulfide electrolyte

```shell
python3 list_terms.py --n <how many terms> --model (llama3|qwen2)
```

## create term web

```shell
python3 create_nym_web.py --output <path/to/output/cypher>
```

import graph database into neo4j

```shell
cat output.cypher | cypher-shell -a <host> -u <username> -p <password> -d <database>
```

## create vectordb

### create vectordb from wiki extracted terms

```shell
python3 create_vector_db.py --host <host> --username <username> --password <password> --database <database> --output <path/to/vectordb>
```

| prebuilt vectordb | url |
|-------------------|-----|
| vectordb.tar.gz   | https://drive.google.com/file/d/1Eqnu5dr0ovmzVSdLzsu7hM6AcPAJY34_/view?usp=sharing |

### create vectordb from Zhao Ying extracted terms

```shell
echo "create database byllm; create database mner; create database wikift;" | cypher-shell -a bolt://localhost:
7687 -u neo4j -p neo4j -d neo4j
cat zhaoying_graph_db/byllm.cypher | cypher-shell -a bolt://localhost:7687 -u neo4j -p neo4j -d byllm
cat zhaoying_graph_db/mner.cypher | cypher-shell -a bolt://localhost:7687 -u neo4j -p neo4j -d mner
cat zhaoying_graph_db/wikift.cypher | cypher-shell -a bolt://localhost:7687 -u neo4j -p neo4j -d wikift
python3 create_vector_db_zy.py --host <host> --username <username> --password <password> --output <path/to/vectordb>
```

| prebuilt vectordb | url |
|-------------------|-----|
| vectordb_zy.tar.gz | https://drive.google.com/file/d/1E4TQ3-6ZuvQKbw3HE3Po4frGzdGF_UiF/view?usp=sharing |

## retrieve key words from text

```shell
bash batch_retriever.sh
bash batch_retriever_zy.sh
```

the output files are under directory ***output***.

## spacy NER from text

```shell
bash batch_spacy.sh
```

the output files are under directory ***output_spacy***

## extract all entities from text

```shell
bash batch_entities.sh
```

File: documents/Germanium Sulfide-Based Solid Electrolytes for Non-Volatile Memory.txt
Next generation memory development is driven by the increasing demand for lower voltage, lower power, and lower cost. It is believed that memories based on charge storage will have difficulty meeting the operational demands of memory when the industry begins manufacturing at geometries beyond the 65 nm node. Many technologies which have been presented as contenders for next generation memory have scalability issues such as the physical size of the device and/or high programming voltage and current, both of which are undesirable for the future memory applications. One potential candidate for future non-volatile solid state memory is the Programmable Metallization Cell (PMC), which is based on a silver- or copper-doped solid electrolyte film sandwiched between a silver or copper anode and an electrochemically inert cathode1. The main benefit of PMC technology is that the information is stored not as charge but as nanoscopic amounts of metal in an electrolyte film which can be placed in the interconnect layers above the silicon circuitry. In our earlier work, we focused on Ag-Ge-Se devices ranging from several pm to 40 nm in dimensions, the key attributes of which are low voltage and current operation, excellent scalability, excellent retention and endurance, and a simple fabrication process2. One consideration for Se-based devices is that they do not tolerate processing temperatures over 2000C since the hosting chalcogenide glass may crystallize in this range and so relatively low temperature back-end-of-line processing (BEOL) is necessary. In the present work, we describe PMC memory devices based on Ag-Ge-S electrolytes. These have excellent temperature stability and are compatible with most BEOL processing in CMOS integrated circuits. Fig.1 shows a schematic cross-section of a basic PMC device structure. The bottom electrode is typically tungsten metal, although it can be any electrochemically inert conductor (e.g., Ni or Al). To make the electrolyte, a 60nm thick Ge-S electrolyte and a 25 nm thick layer of Ag are sequentially deposited in the vias formed in an inter layer dielectric. The Ag is photodissolved into the base glass using a UV source, forming a solid electrolyte with a high Ag ion mobility. The PMC device is completed by capping this structure with a layer of interconnect metal. Fig. 2(a) shows a typical current-voltage behavior of a 240 nm Ag-Ge-S electrolyte device that has been annealed at 3000C for 15 minutes in a N2 ambient and programmed at 10pA. The write threshold voltage is approximately 0.45 V, at which the compliance current of the programming source is reached and the electrodeposition process ceases, leading to the final on resistance. Fig. 2(b) shows the resistance-voltage plot for the same device in which a significant drop in the off resistance from the order of tens of GO to an on resistance of 45 kO is observed. Note that the on resistance is dependent on programming current; a 1 mA current limit leads to an on state in the order of a few hundred 0. The device retums to its off state at -0.25 V. Fig. 3(a) gives the on state retention plot of a 2.5 pm device annealed at 300°C for 15 minutes in a N2 ambient. The initial high off state of the unwritten device observed in the plot was read at 200 mV. The device was then programmed with 1 V at 10 pA and the on state resistance seen in the plot is approximately 40 k12. The on state resistance after 55 hours of testing at a read bias of 200 mV and 20 pA current is closer to 10 kQ. Fig. 3(b) gives the off state retention plot of the same device after a -2V erase sweep. The off state retention of the device was read at 200 mV and is in the order of tens of GO after approximately 13 hours of testing. We will provide further device characteristics and supportive material analysis in the full paper.

File: documents/performance and safety behavior of sulfide electrolyte-based solid-state lithium batterires.txt
The lithium-ion batteries (LIBs) is the most researched battery system nowadays.LIBs, since its commercialization in the 1990s, provides better gravimetric/volumetricenergy density, higher voltage, and cycle life with lower self-discharge than previouslydeveloped battery systems. All those advantages made the LIB systems an excellentcandidate as the power source for portable electronic devices, electric-powered vehicles,space vehicles, electricity grid storage, and future electric aviation.However, there is a limitation to developing higher-capacity lithium-ion batteriesas we approach the practical limit of the presently used cathodes which makes today’s high-energy LIBs. Moreover, small-form factor portable electric devices and large-scaleapplications of LIB systems for electric vehicles, space vehicles, electric and hybridaircraft, and grid storage are all facing challenges of lower than required safety level intoday’s LIBs. Thus, developing new technologies and components of batteries with higherenergy density and safety levels is the most desirable research & development topic. In thiscase, the lithium-sulfur battery (LSB) system is an excellent candidate for increasing thebattery system's energy, beyond the energy storage limit of today’s LIBs. With ~650 Whkg-1 of gravimetric energy density, Li-S battery (LSB) achieved more than two times theenergy density of a state-of-art LIBs (~250 Wh kg-1).Organic liquid electrolyte (OLE) is one of the essential components in the LIBs dueto its high ionic conductivity (10-2-10-1 S cm-1) and electrode wettability at ambientconditions. As the temperature rises, the lack of thermal stability and high flammability ofOLEs becomes a significant challenge in designing a safe operable LIBs. Even amoderately elevated temperature (>65°C) can severely diminish the useful capacity andcycle life and can pose thermal safety issues (such as fire and explosions). Pursuing saferelectrolytes led battery researchers, and manufacturers around the globe to a significanttask in developing a high-conductivity, thermally-stable solid-state electrolyte (SE).Depending of material selection (polymer or inorganic ceramics or polymer-ceramiccomposite), the solid electrolyte can be incombustible, nonvolatile, nonflammable, andstable at elevated temperatures. Combining the concept of LSB (high energy) and SE(enhanced safety), researchers introduced high energy density, high safety all-solid-statebatteries, particularly all-solid-state lithium metal batteries.My research involves understanding the performance and safety behavior of next-generation, high-energy, high-safety all-solid-state lithium batteries, including LSB andLIBs. In my study, we experimented with sulfur-infused carbon as high-capacity cathodematerials. We infused the sulfur at different temperatures. We utilized carbon cloth,activated carbon on carbon cloth, and hierarchical porous carbon on carbon cloth assubstrate. The cathodes were tested in the baseline liquid electrolyte-based lithium-sulfurbattery.To increase the safety of the lithium-sulfur battery, we synthesized different solidelectrolytes based on sulfides, such as lithium phosphorous sulfur bromine iodine (LPSBI)and lithium phosphorous sulfur chlorine (LPSCl). The selection of these Li+ conductingsulfides was based on different useful properties such as i) high Li+ conductivity, ii) highinterfacial stability with lithium anodes, and iii) high compressibility required for cellfabrication at room temperature.For the synthesis of Li+ conducting sulfide solid electrolyte, we have developed ascalable synthesis route that includes material sintering in a furnace in an Ar glovebox andeliminated the risk of letting the material contact with air compared to the state-of-the-artprocedure that involves sintering the materials in a volume constraint quartz tube.Learned the challenges of state of the art rechargeable and primary LSBs. For thefirst time, we constructed and studied the performance of sulfide SE-based primary (non-rechargeable) LSBs. My research suggests that the future research should addressoptimizing i) sulfur cathode loading, ii) stack pressure, iii) electrode kinetics to make solid-state lithium-sulfur a secondary battery.The lithium (Li) anode can undergo infinite volume change during charge dischargeof LSBs. For example, if one starts with a Li thickness of 100 μm, during dischargethickness of the Li anode can vary from 100 μm to 0. This kind of Li volume change,especially when using SEs makes the pressure applied on the battery critical. Without aproper pressure the connectivity of LSB components (viz., anode, electrolyte and cathode)will falter and make the battery dysfunctional. Thus, understanding the effect of pressureon the battery plays an important role in solid-state LSBs. So we studied the effect ofpressure on lithium deposition (charge) and strapping (discharge) against an importantsulfide SE (Lithium Phosphorus Sulfur Bromine Iodide, LPSBI). We adopted a uniquecharge/discharge protocol using asymmetric cell configuration and determined themaximum allowed stripping and deposition current density at various pressures. Thisresearch will facilitate future progress on rechargeable solid-state LSBs and otherrechargeable solid-state LIBs.Finally, my research focused on understanding the safety (thermal, electrochemical,and environmental) of sulfide SE-based all-solid-state LIBs using high voltage cathode(lithium cobalt oxide, LiCoO2 and low voltage anode (graphite, C). Thermal safety hasbeen evaluated using Differential Scanning Calorimetry (DSC) and electrical safety bymonitoring the open circuit voltage of a fully charged battery at different temperatures upto 170°C. Environmental safety has been evaluated by measuring the quantity of releasedH2S gas. The thermal, electrochemical, and environmental safety data obtained on sulfideSE-based all-solid-state LIBs has been found superior to commercial-type organic LEbased LIBs.
